Repository: supinhan/pythonProject3

我的第一个大创项目
文件的意思都标注在名字上了

File: 少量盐的预实验/数据预处理/数据1.csv (part 1 of 31)
salt,k(ms*cm-1),T,c,solvent ratio type,EC,PC,DMC,EMC,DEC,DME,DMSO,AN,MOEMC,TFP,EA,MA,FEC,DOL,2-MeTHF,DMM,Freon 11,Methylene chloride,THF,Toluene,Sulfolane,2-Glyme,3-Glyme,4-Glyme,3-Me-2-Oxazolidinone,3-MeSulfolane,Ethyldiglyme,DMF,Ethylbenzene,Ethylmonoglyme,Benzene,g-Butyrolactone,Cumene,Propylsulfone,Pseudocumeme,TEOS,m-Xylene,o-Xylene
LiPF6,0.160642894,333.2350339,1,w,0.33,0,0.33,0,0.33,0,0,0,0,0,0,0,0,0,0,0,0,0,0,0,0,0,0,0,0,0,0,0,0,0,0,0,0,0,0,0,0,0
LiPF6,0.150856146,322.7649243,1,w,0.33,0,0.33,0,0.33,0,0,0,0,0,0,0,0,0,0,0,0,0,0,0,0,0,0,0,0,0,0,0,0,0,0,0,0,0,0,0,0,0
LiPF6,0.14166563,313.8017217,1,w,0.33,0,0.33,0,0.33,0,0,0,0,0,0,0,0,0,0,0,0,0,0,0,0,0,0,0,0,0,0,0,0,0,0,0,0,0,0,0,0,0
LiPF6,0.13227699,303.681806,1,w,0.33,0,0.33,0,0.33,0,0,0,0,0,0,0,0,0,0,0,0,0,0,0,0,0,0,0,0,0,0,0,0,0,0,0,0,0,0,0,0,0
LiPF6,0.119347689,293.0497925,1,w,0.33,0,0.33,0,0.33,0,0,0,0,0,0,0,0,0,0,0,0,0,0,0,0,0,0,0,0,0,0,0,0,0,0,0,0,0,0,0,0,0
LiPF6,0.110171803,283.4922228,1,w,0.33,0,0.33,0,0.33,0,0,0,0,0,0,0,0,0,0,0,0,0,0,0,0,0,0,0,0,0,0,0,0,0,0,0,0,0,0,0,0,0
LiPF6,0.098273586,273.5415154,1,w,0.33,0,0.33,0,0.33,0,0,0,0,0,0,0,0,0,0,0,0,0,0,0,0,0,0,0,0,0,0,0,0,0,0,0,0,0,0,0,0,0
LiPF6,0.0856794,263.3418784,1,w,0.33,0,0.33,0,0.33,0,0,0,0,0,0,0,0,0,0,0,0,0,0,0,0,0,0,0,0,0,0,0,0,0,0,0,0,0,0,0,0,0
LiPF6,0.072181505,253.3064335,1,w,0.33,0,0.33,0,0.33,0,0,0,0,0,0,0,0,0,0,0,0,0,0,0,0,0,0,0,0,0,0,0,0,0,0,0,0,0,0,0,0,0
LiPF6,0.058092757,243.4820082,1,w,0.33,0,0.33,0,0.33,0,0,0,0,0,0,0,0,0,0,0,0,0,0,0,0,0,0,0,0,0,0,0,0,0,0,0,0,0,0,0,0,0
LiPF6,0.043159309,233.6641853,1,w,0.33,0,0.33,0,0.33,0,0,0,0,0,0,0,0,0,0,0,0,0,0,0,0,0,0,0,0,0,0,0,0,0,0,0,0,0,0,0,0,0
LiPF6,0.030807411,223.4968354,1,w,0.33,0,0.33,0,0.33,0,0,0,0,0,0,0,0,0,0,0,0,0,0,0,0,0,0,0,0,0,0,0,0,0,0,0,0,0,0,0,0,0
LiBF4,0.092815386,332.7444052,1,w,0.33,0,0.33,0,0.33,0,0,0,0,0,0,0,0,0,0,0,0,0,0,0,0,0,0,0,0,0,0,0,0,0,0,0,0,0,0,0,0,0
LiBF4,0.089687079,322.7649243,1,w,0.33,0,0.33,0,0.33,0,0,0,0,0,0,0,0,0,0,0,0,0,0,0,0,0,0,0,0,0,0,0,0,0,0,0,0,0,0,0,0,0
LiBF4,0.085191199,313.3666112,1,w,0.33,0,0.33,0,0.33,0,0,0,0,0,0,0,0,0,0,0,0,0,0,0,0,0,0,0,0,0,0,0,0,0,0,0,0,0,0,0,0,0
LiBF4,0.082791608,303.681806,1,w,0.33,0,0.33,0,0.33,0,0,0,0,0,0,0,0,0,0,0,0,0,0,0,0,0,0,0,0,0,0,0,0,0,0,0,0,0,0,0,0,0
LiBF4,0.077747746,293.0497925,1,w,0.33,0,0.33,0,0.33,0,0,0,0,0,0,0,0,0,0,0,0,0,0,0,0,0,0,0,0,0,0,0,0,0,0,0,0,0,0,0,0,0
LiBF4,0.072595152,283.4922228,1,w,0.33,0,0.33,0,0.33,0,0,0,0,0,0,0,0,0,0,0,0,0,0,0,0,0,0,0,0,0,0,0,0,0,0,0,0,0,0,0,0,0
LiBF4,0.065126186,273.2108317,1,w,0.33,0,0.33,0,0.33,0,0,0,0,0,0,0,0,0,0,0,0,0,0,0,0,0,0,0,0,0,0,0,0,0,0,0,0,0,0,0,0,0
LiBF4,0.056779983,263.3418784,1,w,0.33,0,0.33,0,0.33,0,0,0,0,0,0,0,0,0,0,0,0,0,0,0,0,0,0,0,0,0,0,0,0,0,0,0,0,0,0,0,0,0
LiBF4,0.045697381,253.3064335,1,w,0.33,0,0.33,0,0.33,0,0,0,0,0,0,0,0,0,0,0,0,0,0,0,0,0,0,0,0,0,0,0,0,0,0,0,0,0,0,0,0,0
LiBF4,0.036360011,243.7446074,1,w,0.33,0,0.33,0,0.33,0,0,0,0,0,0,0,0,0,0,0,0,0,0,0,0,0,0,0,0,0,0,0,0,0,0,0,0,0,0,0,0,0
LiBF4,0.025367519,233.4228465,1,w,0.33,0,0.33,0,0.33,0,0,0,0,0,0,0,0,0,0,0,0,0,0,0,0,0,0,0,0,0,0,0,0,0,0,0,0,0,0,0,0,0
LiAsF6,0.346900385,248.15,0.201429182,w,0,0.32,0,0,0,0.68,0,0,0,0,0,0,0,0,0,0,0,0,0,0,0,0,0,0,0,0,0,0,0,0,0,0,0,0,0,0,0,0
LiAsF6,0.428241617,258.15,0.198827338,w,0,0.32,0,0,0,0.68,0,0,0,0,0,0,0,0,0,0,0,0,0,0,0,0,0,0,0,0,0,0,0,0,0,0,0,0,0,0,0,0
LiAsF6,0.505075429,268.15,0.19841202,w,0,0.32,0,0,0,0.68,0,0,0,0,0,0,0,0,0,0,0,0,0,0,0,0,0,0,0,0,0,0,0,0,0,0,0,0,0,0,0,0
LiAsF6,0.586441092,278.15,0.200134368,w,0,0.32,0,0,0,0.68,0,0,0,0,0,0,0,0,0,0,0,0,0,0,0,0,0,0,0,0,0,0,0,0,0,0,0,0,0,0,0,0
LiAsF6,0.658755268,288.15,0.19974348,w,0,0.32,0,0,0,0.68,0,0,0,0,0,0,0,0,0,0,0,0,0,0,0,0,0,0,0,0,0,0,0,0,0,0,0,0,0,0,0,0
LiAsF6,0.735576864,298.15,0.197166066,w,0,0.32,0,0,0,0.68,0,0,0,0,0,0,0,0,0,0,0,0,0,0,0,0,0,0,0,0,0,0,0,0,0,0,0,0,0,0,0,0
LiAsF6,0.481011421,248.15,0.339082636,w,0,0.32,0,0,0,0.68,0,0,0,0,0,0,0,0,0,0,0,0,0,0,0,0,0,0,0,0,0,0,0,0,0,0,0,0,0,0,0,0
LiAsF6,0.582703231,258.15,0.338532951,w,0,0.32,0,0,0,0.68,0,0,0,0,0,0,0,0,0,0,0,0,0,0,0,0,0,0,0,0,0,0,0,0,0,0,0,0,0,0,0,0
LiAsF6,0.704745618,268.15,0.340035424,w,0,0.32,0,0,0,0.68,0,0,0,0,0,0,0,0,0,0,0,0,0,0,0,0,0,0,0,0,0,0,0,0,0,0,0,0,0,0,0,0
LiAsF6,0.822268369,278.15,0.341562328,w,0,0.32,0,0,0,0.68,0,0,0,0,0,0,0,0,0,0,0,0,0,0,0,0,0,0,0,0,0,0,0,0,0,0,0,0,0,0,0,0
LiAsF6,0.94427411,288.15,0.336578513,w,0,0.32,0,0,0,0.68,0,0,0,0,0,0,0,0,0,0,0,0,0,0,0,0,0,0,0,0,0,0,0,0,0,0,0,0,0,0,0,0
LiAsF6,1.064032248,298.15,0.33376901,w,0,0.32,0,0,0,0.68,0,0,0,0,0,0,0,0,0,0,0,0,0,0,0,0,0,0,0,0,0,0,0,0,0,0,0,0,0,0,0,0
LiAsF6,0.542600623,248.15,0.440371343,w,0,0.32,0,0,0,0.68,0,0,0,0,0,0,0,0,0,0,0,0,0,0,0,0,0,0,0,0,0,0,0,0,0,0,0,0,0,0,0,0
LiAsF6,0.666890613,258.15,0.439699505,w,0,0.32,0,0,0,0.68,0,0,0,0,0,0,0,0,0,0,0,0,0,0,0,0,0,0,0,0,0,0,0,0,0,0,0,0,0,0,0,0
LiAsF6,0.818286203,268.15,0.436718989,w,0,0.32,0,0,0,0.68,0,0,0,0,0,0,0,0,0,0,0,0,0,0,0,0,0,0,0,0,0,0,0,0,0,0,0,0,0,0,0,0
LiAsF6,0.965186588,278.15,0.438087095,w,0,0.32,0,0,0,0.68,0,0,0,0,0,0,0,0,0,0,0,0,0,0,0,0,0,0,0,0,0,0,0,0,0,0,0,0,0,0,0,0
LiAsF6,1.100775667,288.15,0.437354181,w,0,0.32,0,0,0,0.68,0,0,0,0,0,0,0,0,0,0,0,0,0,0,0,0,0,0,0,0,0,0,0,0,0,0,0,0,0,0,0,0
LiAsF6,1.247639406,298.15,0.432235998,w,0,0.32,0,0,0,0.68,0,0,0,0,0,0,0,0,0,0,0,0,0,0,0,0,0,0,0,0,0,0,0,0,0,0,0,0,0,0,0,0
LiAsF6,0.565528614,248.15,0.498625786,w,0,0.32,0,0,0,0.68,0,0,0,0,0,0,0,0,0,0,0,0,0,0,0,0,0,0,0,0,0,0,0,0,0,0,0,0,0,0,0,0
LiAsF6,0.712428999,258.15,0.499993892,w,0,0.32,0,0,0,0.68,0,0,0,0,0,0,0,0,0,0,0,0,0,0,0,0,0,0,0,0,0,0,0,0,0,0,0,0,0,0,0,0
LiAsF6,0.868344225,268.15,0.496988945,w,0,0.32,0,0,0,0.68,0,0,0,0,0,0,0,0,0,0,0,0,0,0,0,0,0,0,0,0,0,0,0,0,0,0,0,0,0,0,0,0
LiAsF6,1.024283882,278.15,0.49830819,w,0,0.32,0,0,0,0.68,0,0,0,0,0,0,0,0,0,0,0,0,0,0,0,0,0,0,0,0,0,0,0,0,0,0,0,0,0,0,0,0
LiAsF6,1.182471142,288.15,0.497453124,w,0,0.32,0,0,0,0.68,0,0,0,0,0,0,0,0,0,0,0,0,0,0,0,0,0,0,0,0,0,0,0,0,0,0,0,0,0,0,0,0
LiAsF6,1.342906004,298.15,0.494423746,w,0,0.32,0,0,0,0.68,0,0,0,0,0,0,0,0,0,0,0,0,0,0,0,0,0,0,0,0,0,0,0,0,0,0,0,0,0,0,0,0
LiAsF6,0.623819703,248.15,0.816148537,w,0,0.32,0,0,0,0.68,0,0,0,0,0,0,0,0,0,0,0,0,0,0,0,0,0,0,0,0,0,0,0,0,0,0,0,0,0,0,0,0
LiAsF6,0.811409027,258.15,0.819458865,w,0,0.32,0,0,0,0.68,0,0,0,0,0,0,0,0,0,0,0,0,0,0,0,0,0,0,0,0,0,0,0,0,0,0,0,0,0,0,0,0
LiAsF6,0.99894949,268.15,0.814120809,w,0,0.32,0,0,0,0.68,0,0,0,0,0,0,0,0,0,0,0,0,0,0,0,0,0,0,0,0,0,0,0,0,0,0,0,0,0,0,0,0
LiAsF6,1.227203323,278.15,0.815049166,w,0,0.32,0,0,0,0.68,0,0,0,0,0,0,0,0,0,0,0,0,0,0,0,0,0,0,0,0,0,0,0,0,0,0,0,0,0,0,0,0
LiAsF6,1.441886032,288.15,0.813888719,w,0,0.32,0,0,0,0.68,0,0,0,0,0,0,0,0,0,0,0,0,0,0,0,0,0,0,0,0,0,0,0,0,0,0,0,0,0,0,0,0
LiAsF6,1.66333598,298.15,0.81052953,w,0,0.32,0,0,0,0.68,0,0,0,0,0,0,0,0,0,0,0,0,0,0,0,0,0,0,0,0,0,0,0,0,0,0,0,0,0,0,0,0
LiAsF6,0.59341599,248.15,1.03469126,w,0,0.32,0,0,0,0.68,0,0,0,0,0,0,0,0,0,0,0,0,0,0,0,0,0,0,0,0,0,0,0,0,0,0,0,0,0,0,0,0
LiAsF6,0.77873328,258.15,1.035851707,w,0,0.32,0,0,0,0.68,0,0,0,0,0,0,0,0,0,0,0,0,0,0,0,0,0,0,0,0,0,0,0,0,0,0,0,0,0,0,0,0
LiAsF6,0.988896354,268.15,1.03471569,w,0,0.32,0,0,0,0.68,0,0,0,0,0,0,0,0,0,0,0,0,0,0,0,0,0,0,0,0,0,0,0,0,0,0,0,0,0,0,0,0
LiAsF6,1.230696879,278.15,1.033408661,w,0,0.32,0,0,0,0.68,0,0,0,0,0,0,0,0,0,0,0,0,0,0,0,0,0,0,0,0,0,0,0,0,0,0,0,0,0,0,0,0
LiAsF6,1.472485189,288.15,1.029939535,w,0,0.32,0,0,0,0.68,0,0,0,0,0,0,0,0,0,0,0,0,0,0,0,0,0,0,0,0,0,0,0,0,0,0,0,0,0,0,0,0
LiAsF6,1.739168143,298.15,1.032822329,w,0,0.32,0,0,0,0.68,0,0,0,0,0,0,0,0,0,0,0,0,0,0,0,0,0,0,0,0,0,0,0,0,0,0,0,0,0,0,0,0
LiAsF6,1.010126428,278.15,1.592438771,w,0,0.32,0,0,0,0.68,0,0,0,0,0,0,0,0,0,0,0,0,0,0,0,0,0,0,0,0,0,0,0,0,0,0,0,0,0,0,0,0
LiAsF6,1.276809381,288.15,1.595321566,w,0,0.32,0,0,0,0.68,0,0,0,0,0,0,0,0,0,0,0,0,0,0,0,0,0,0,0,0,0,0,0,0,0,0,0,0,0,0,0,0
LiAsF6,1.606730593,298.15,1.591376046,w,0,0.32,0,0,0,0.68,0,0,0,0,0,0,0,0,0,0,0,0,0,0,0,0,0,0,0,0,0,0,0,0,0,0,0,0,0,0,0,0
LiAsF6,0.208489587,248.15,0.102717889,w,0,0.32,0,0,0,0.68,0,0,0,0,0,0,0,0,0,0,0,0,0,0,0,0,0,0,0,0,0,0,0,0,0,0,0,0,0,0,0,0
LiAsF6,0.244646674,258.15,0.102522445,w,0,0.32,0,0,0,0.68,0,0,0,0,0,0,0,0,0,0,0,0,0,0,0,0,0,0,0,0,0,0,0,0,0,0,0,0,0,0,0,0
LiAsF6,0.292115067,268.15,0.104428022,w,0,0.32,0,0,0,0.68,0,0,0,0,0,0,0,0,0,0,0,0,0,0,0,0,0,0,0,0,0,0,0,0,0,0,0,0,0,0,0,0
LiAsF6,0.335027179,278.15,0.09987174,w,0,0.32,0,0,0,0.68,0,0,0,0,0,0,0,0,0,0,0,0,0,0,0,0,0,0,0,0,0,0,0,0,0,0,0,0,0,0,0,0
LiAsF6,0.375703903,288.15,0.099651866,w,0,0.32,0,0,0,0.68,0,0,0,0,0,0,0,0,0,0,0,0,0,0,0,0,0,0,0,0,0,0,0,0,0,0,0,0,0,0,0,0
LiAsF6,0.411873206,298.15,0.101618518,w,0,0.32,0,0,0,0.68,0,0,0,0,0,0,0,0,0,0,0,0,0,0,0,0,0,0,0,0,0,0,0,0,0,0,0,0,0,0,0,0
LiPF6,0.495652174,233.15,0.311764706,w,0,0.9,0,0,0.1,0,0,0,0,0,0,0,0,0,0,0,0,0,0,0,0,0,0,0,0,0,0,0,0,0,0,0,0,0,0,0,0,0
LiPF6,0.506521739,233.15,0.388235294,w,0,0.9,0,0,0.1,0,0,0,0,0,0,0,0,0,0,0,0,0,0,0,0,0,0,0,0,0,0,0,0,0,0,0,0,0,0,0,0,0
LiPF6,0.502173913,233.15,0.458823529,w,0,0.9,0,0,0.1,0,0,0,0,0,0,0,0,0,0,0,0,0,0,0,0,0,0,0,0,0,0,0,0,0,0,0,0,0,0,0,0,0
LiPF6,0.47173913,233.15,0.547058824,w,0,0.9,0,0,0.1,0,0,0,0,0,0,0,0,0,0,0,0,0,0,0,0,0,0,0,0,0,0,0,0,0,0,0,0,0,0,0,0,0
LiPF6,0.42173913,233.15,0.652941176,w,0,0.9,0,0,0.1,0,0,0,0,0,0,0,0,0,0,0,0,0,0,0,0,0,0,0,0,0,0,0,0,0,0,0,0,0,0,0,0,0
LiPF6,0.354347826,233.15,0.764705882,w,0,0.9,0,0,0.1,0,0,0,0,0,0,0,0,0,0,0,0,0,0,0,0,0,0,0,0,0,0,0,0,0,0,0,0,0,0,0,0,0
LiPF6,0.276086957,233.15,0.894117647,w,0,0.9,0,0,0.1,0,0,0,0,0,0,0,0,0,0,0,0,0,0,0,0,0,0,0,0,0,0,0,0,0,0,0,0,0,0,0,0,0
LiPF6,0.186956522,233.15,1.052941176,w,0,0.9,0,0,0.1,0,0,0,0,0,0,0,0,0,0,0,0,0,0,0,0,0,0,0,0,0,0,0,0,0,0,0,0,0,0,0,0,0
LiPF6,0.108695652,233.15,1.223529412,w,0,0.9,0,0,0.1,0,0,0,0,0,0,0,0,0,0,0,0,0,0,0,0,0,0,0,0,0,0,0,0,0,0,0,0,0,0,0,0,0
LiPF6,0.047826087,233.15,1.447058824,w,0,0.9,0,0,0.1,0,0,0,0,0,0,0,0,0,0,0,0,0,0,0,0,0,0,0,0,0,0,0,0,0,0,0,0,0,0,0,0,0
LiPF6,0.015217391,233.15,1.688235294,w,0,0.9,0,0,0.1,0,0,0,0,0,0,0,0,0,0,0,0,0,0,0,0,0,0,0,0,0,0,0,0,0,0,0,0,0,0,0,0,0
LiPF6,0.004347826,233.15,1.905882353,w,0,0.9,0,0,0.1,0,0,0,0,0,0,0,0,0,0,0,0,0,0,0,0,0,0,0,0,0,0,0,0,0,0,0,0,0,0,0,0,0
LiPF6,1.11E-16,233.15,2.123529412,w,0,0.9,0,0,0.1,0,0,0,0,0,0,0,0,0,0,0,0,0,0,0,0,0,0,0,0,0,0,0,0,0,0,0,0,0,0,0,0,0
LiPF6,1.11E-16,233.15,2.311764706,w,0,0.9,0,0,0.1,0,0,0,0,0,0,0,0,0,0,0,0,0,0,0,0,0,0,0,0,0,0,0,0,0,0,0,0,0,0,0,0,0
LiPF6,4.615384615,293.15,0.311764706,w,0,0.9,0,0,0.1,0,0,0,0,0,0,0,0,0,0,0,0,0,0,0,0,0,0,0,0,0,0,0,0,0,0,0,0,0,0,0,0,0
LiPF6,5.179487179,293.15,0.388235294,w,0,0.9,0,0,0.1,0,0,0,0,0,0,0,0,0,0,0,0,0,0,0,0,0,0,0,0,0,0,0,0,0,0,0,0,0,0,0,0,0
LiPF6,5.564102564,293.15,0.464705882,w,0,0.9,0,0,0.1,0,0,0,0,0,0,0,0,0,0,0,0,0,0,0,0,0,0,0,0,0,0,0,0,0,0,0,0,0,0,0,0,0
LiPF6,5.846153846,293.15,0.552941176,w,0,0.9,0,0,0.1,0,0,0,0,0,0,0,0,0,0,0,0,0,0,0,0,0,0,0,0,0,0,0,0,0,0,0,0,0,0,0,0,0
LiPF6,6.025641026,293.15,0.652941176,w,0,0.9,0,0,0.1,0,0,0,0,0,0,0,0,0,0,0,0,0,0,0,0,0,0,0,0,0,0,0,0,0,0,0,0,0,0,0,0,0
LiPF6,6,293.15,0.770588235,w,0,0.9,0,0,0.1,0,0,0,0,0,0,0,0,0,0,0,0,0,0,0,0,0,0,0,0,0,0,0,0,0,0,0,0,0,0,0,0,0
LiPF6,5.820512821,293.15,0.9,w,0,0.9,0,0,0.1,0,0,0,0,0,0,0,0,0,0,0,0,0,0,0,0,0,0,0,0,0,0,0,0,0,0,0,0,0,0,0,0,0
LiPF6,5.358974359,293.15,1.058823529,w,0,0.9,0,0,0.1,0,0,0,0,0,0,0,0,0,0,0,0,0,0,0,0,0,0,0,0,0,0,0,0,0,0,0,0,0,0,0,0,0
LiPF6,4.717948718,293.15,1.229411765,w,0,0.9,0,0,0.1,0,0,0,0,0,0,0,0,0,0,0,0,0,0,0,0,0,0,0,0,0,0,0,0,0,0,0,0,0,0,0,0,0
LiPF6,3.769230769,293.15,1.458823529,w,0,0.9,0,0,0.1,0,0,0,0,0,0,0,0,0,0,0,0,0,0,0,0,0,0,0,0,0,0,0,0,0,0,0,0,0,0,0,0,0
LiPF6,2.871794872,293.15,1.7,w,0,0.9,0,0,0.1,0,0,0,0,0,0,0,0,0,0,0,0,0,0,0,0,0,0,0,0,0,0,0,0,0,0,0,0,0,0,0,0,0
LiPF6,2.128205128,293.15,1.917647059,w,0,0.9,0,0,0.1,0,0,0,0,0,0,0,0,0,0,0,0,0,0,0,0,0,0,0,0,0,0,0,0,0,0,0,0,0,0,0,0,0
LiPF6,1.58974359,293.15,2.135294118,w,0,0.9,0,0,0.1,0,0,0,0,0,0,0,0,0,0,0,0,0,0,0,0,0,0,0,0,0,0,0,0,0,0,0,0,0,0,0,0,0
LiPF6,1.179487179,293.15,2.329411765,w,0,0.9,0,0,0.1,0,0,0,0,0,0,0,0,0,0,0,0,0,0,0,0,0,0,0,0,0,0,0,0,0,0,0,0,0,0,0,0,0
LiPF6,0.766037736,233.15,0.282336895,w,0,0.3,0,0,0.7,0,0,0,0,0,0,0,0,0,0,0,0,0,0,0,0,0,0,0,0,0,0,0,0,0,0,0,0,0,0,0,0,0
LiPF6,0.898113208,233.15,0.400772903,w,0,0.3,0,0,0.7,0,0,0,0,0,0,0,0,0,0,0,0,0,0,0,0,0,0,0,0,0,0,0,0,0,0,0,0,0,0,0,0,0
LiPF6,0.954716981,233.15,0.486815185,w,0,0.3,0,0,0.7,0,0,0,0,0,0,0,0,0,0,0,0,0,0,0,0,0,0,0,0,0,0,0,0,0,0,0,0,0,0,0,0,0
LiPF6,0.973584906,233.15,0.577744942,w,0,0.3,0,0,0.7,0,0,0,0,0,0,0,0,0,0,0,0,0,0,0,0,0,0,0,0,0,0,0,0,0,0,0,0,0,0,0,0,0
LiPF6,0.969811321,233.15,0.674016822,w,0,0.3,0,0,0.7,0,0,0,0,0,0,0,0,0,0,0,0,0,0,0,0,0,0,0,0,0,0,0,0,0,0,0,0,0,0,0,0,0
LiPF6,0.932075472,233.15,0.787338031,w,0,0.3,0,0,0.7,0,0,0,0,0,0,0,0,0,0,0,0,0,0,0,0,0,0,0,0,0,0,0,0,0,0,0,0,0,0,0,0,0
LiPF6,0.856603774,233.15,0.917594908,w,0,0.3,0,0,0.7,0,0,0,0,0,0,0,0,0,0,0,0,0,0,0,0,0,0,0,0,0,0,0,0,0,0,0,0,0,0,0,0,0
LiPF6,0.735849057,233.15,1.082632416,w,0,0.3,0,0,0.7,0,0,0,0,0,0,0,0,0,0,0,0,0,0,0,0,0,0,0,0,0,0,0,0,0,0,0,0,0,0,0,0,0
LiPF6,0.573584906,233.15,1.270516026,w,0,0.3,0,0,0.7,0,0,0,0,0,0,0,0,0,0,0,0,0,0,0,0,0,0,0,0,0,0,0,0,0,0,0,0,0,0,0,0,0
LiPF6,0.396226415,233.15,1.488065469,w,0,0.3,0,0,0.7,0,0,0,0,0,0,0,0,0,0,0,0,0,0,0,0,0,0,0,0,0,0,0,0,0,0,0,0,0,0,0,0,0
LiPF6,0.249056604,233.15,1.724596499,w,0,0.3,0,0,0.7,0,0,0,0,0,0,0,0,0,0,0,0,0,0,0,0,0,0,0,0,0,0,0,0,0,0,0,0,0,0,0,0,0
LiPF6,0.147169811,233.15,1.926346897,w,0,0.3,0,0,0.7,0,0,0,0,0,0,0,0,0,0,0,0,0,0,0,0,0,0,0,0,0,0,0,0,0,0,0,0,0,0,0,0,0
LiPF6,0.086792453,233.15,2.129347579,w,0,0.3,0,0,0.7,0,0,0,0,0,0,0,0,0,0,0,0,0,0,0,0,0,0,0,0,0,0,0,0,0,0,0,0,0,0,0,0,0
LiPF6,0.049056604,233.15,2.314957945,w,0,0.3,0,0,0.7,0,0,0,0,0,0,0,0,0,0,0,0,0,0,0,0,0,0,0,0,0,0,0,0,0,0,0,0,0,0,0,0,0
LiPF6,3.402027953,293.15,0.258426966,w,0,0.3,0,0,0.7,0,0,0,0,0,0,0,0,0,0,0,0,0,0,0,0,0,0,0,0,0,0,0,0,0,0,0,0,0,0,0,0,0
LiPF6,4.298711976,293.15,0.376404494,w,0,0.3,0,0,0.7,0,0,0,0,0,0,0,0,0,0,0,0,0,0,0,0,0,0,0,0,0,0,0,0,0,0,0,0,0,0,0,0,0
LiPF6,4.806796383,293.15,0.460674157,w,0,0.3,0,0,0.7,0,0,0,0,0,0,0,0,0,0,0,0,0,0,0,0,0,0,0,0,0,0,0,0,0,0,0,0,0,0,0,0,0
LiPF6,5.192655522,293.15,0.550561798,w,0,0.3,0,0,0.7,0,0,0,0,0,0,0,0,0,0,0,0,0,0,0,0,0,0,0,0,0,0,0,0,0,0,0,0,0,0,0,0,0
LiPF6,5.529460126,293.15,0.646067416,w,0,0.3,0,0,0.7,0,0,0,0,0,0,0,0,0,0,0,0,0,0,0,0,0,0,0,0,0,0,0,0,0,0,0,0,0,0,0,0,0
LiPF6,5.791997808,293.15,0.764044944,w,0,0.3,0,0,0.7,0,0,0,0,0,0,0,0,0,0,0,0,0,0,0,0,0,0,0,0,0,0,0,0,0,0,0,0,0,0,0,0,0
LiPF6,5.931762127,293.15,0.898876404,w,0,0.3,0,0,0.7,0,0,0,0,0,0,0,0,0,0,0,0,0,0,0,0,0,0,0,0,0,0,0,0,0,0,0,0,0,0,0,0,0
LiPF6,5.8994245,293.15,1.061797753,w,0,0.3,0,0,0.7,0,0,0,0,0,0,0,0,0,0,0,0,0,0,0,0,0,0,0,0,0,0,0,0,0,0,0,0,0,0,0,0,0
LiPF6,5.646478487,293.15,1.247191011,w,0,0.3,0,0,0.7,0,0,0,0,0,0,0,0,0,0,0,0,0,0,0,0,0,0,0,0,0,0,0,0,0,0,0,0,0,0,0,0,0
LiPF6,5.123321458,293.15,1.471910112,w,0,0.3,0,0,0.7,0,0,0,0,0,0,0,0,0,0,0,0,0,0,0,0,0,0,0,0,0,0,0,0,0,0,0,0,0,0,0,0,0
LiPF6,4.477117018,293.15,1.719101124,w,0,0.3,0,0,0.7,0,0,0,0,0,0,0,0,0,0,0,0,0,0,0,0,0,0,0,0,0,0,0,0,0,0,0,0,0,0,0,0,0
LiPF6,3.83310496,293.15,1.921348315,w,0,0.3,0,0,0.7,0,0,0,0,0,0,0,0,0,0,0,0,0,0,0,0,0,0,0,0,0,0,0,0,0,0,0,0,0,0,0,0,0
LiPF6,3.262263634,293.15,2.123595506,w,0,0.3,0,0,0.7,0,0,0,0,0,0,0,0,0,0,0,0,0,0,0,0,0,0,0,0,0,0,0,0,0,0,0,0,0,0,0,0,0
LiPF6,2.716634694,293.15,2.308988764,w,0,0.3,0,0,0.7,0,0,0,0,0,0,0,0,0,0,0,0,0,0,0,0,0,0,0,0,0,0,0,0,0,0,0,0,0,0,0,0,0
LiBF4,0.411111111,233.15,0.276773762,w,0,0.5,0,0,0.5,0,0,0,0,0,0,0,0,0,0,0,0,0,0,0,0,0,0,0,0,0,0,0,0,0,0,0,0,0,0,0,0,0
LiBF4,0.433333333,233.15,0.354417671,w,0,0.5,0,0,0.5,0,0,0,0,0,0,0,0,0,0,0,0,0,0,0,0,0,0,0,0,0,0,0,0,0,0,0,0,0,0,0,0,0
LiBF4,0.440740741,233.15,0.432507809,w,0,0.5,0,0,0.5,0,0,0,0,0,0,0,0,0,0,0,0,0,0,0,0,0,0,0,0,0,0,0,0,0,0,0,0,0,0,0,0,0
LiBF4,0.433333333,233.15,0.517068273,w,0,0.5,0,0,0.5,0,0,0,0,0,0,0,0,0,0,0,0,0,0,0,0,0,0,0,0,0,0,0,0,0,0,0,0,0,0,0,0,0
LiBF4,0.422222222,233.15,0.595716198,w,0,0.5,0,0,0.5,0,0,0,0,0,0,0,0,0,0,0,0,0,0,0,0,0,0,0,0,0,0,0,0,0,0,0,0,0,0,0,0,0
LiBF4,0.411111111,233.15,0.674364123,w,0,0.5,0,0,0.5,0,0,0,0,0,0,0,0,0,0,0,0,0,0,0,0,0,0,0,0,0,0,0,0,0,0,0,0,0,0,0,0,0
LiBF4,0.392592593,233.15,0.765283356,w,0,0.5,0,0,0.5,0,0,0,0,0,0,0,0,0,0,0,0,0,0,0,0,0,0,0,0,0,0,0,0,0,0,0,0,0,0,0,0,0
LiBF4,0.366666667,233.15,0.862449799,w,0,0.5,0,0,0.5,0,0,0,0,0,0,0,0,0,0,0,0,0,0,0,0,0,0,0,0,0,0,0,0,0,0,0,0,0,0,0,0,0
LiBF4,0.340740741,233.15,0.965640339,w,0,0.5,0,0,0.5,0,0,0,0,0,0,0,0,0,0,0,0,0,0,0,0,0,0,0,0,0,0,0,0,0,0,0,0,0,0,0,0,0
LiBF4,0.314814815,233.15,1.080879072,w,0,0.5,0,0,0.5,0,0,0,0,0,0,0,0,0,0,0,0,0,0,0,0,0,0,0,0,0,0,0,0,0,0,0,0,0,0,0,0,0
LiBF4,0.277777778,233.15,1.208500669,w,0,0.5,0,0,0.5,0,0,0,0,0,0,0,0,0,0,0,0,0,0,0,0,0,0,0,0,0,0,0,0,0,0,0,0,0,0,0,0,0
LiBF4,0.244444444,233.15,1.342034806,w,0,0.5,0,0,0.5,0,0,0,0,0,0,0,0,0,0,0,0,0,0,0,0,0,0,0,0,0,0,0,0,0,0,0,0,0,0,0,0,0
LiBF4,0.211111111,233.15,1.487617135,w,0,0.5,0,0,0.5,0,0,0,0,0,0,0,0,0,0,0,0,0,0,0,0,0,0,0,0,0,0,0,0,0,0,0,0,0,0,0,0,0
LiBF4,0.177777778,233.15,1.645247657,w,0,0.5,0,0,0.5,0,0,0,0,0,0,0,0,0,0,0,0,0,0,0,0,0,0,0,0,0,0,0,0,0,0,0,0,0,0,0,0,0
LiBF4,0.140740741,233.15,1.851182508,w,0,0.5,0,0,0.5,0,0,0,0,0,0,0,0,0,0,0,0,0,0,0,0,0,0,0,0,0,0,0,0,0,0,0,0,0,0,0,0,0
LiBF4,0.107407407,233.15,2.044957608,w,0,0.5,0,0,0.5,0,0,0,0,0,0,0,0,0,0,0,0,0,0,0,0,0,0,0,0,0,0,0,0,0,0,0,0,0,0,0,0,0
LiBF4,2.024390244,293.15,0.297889833,w,0,0.5,0,0,0.5,0,0,0,0,0,0,0,0,0,0,0,0,0,0,0,0,0,0,0,0,0,0,0,0,0,0,0,0,0,0,0,0,0
LiBF4,2.195121951,293.15,0.383118663,w,0,0.5,0,0,0.5,0,0,0,0,0,0,0,0,0,0,0,0,0,0,0,0,0,0,0,0,0,0,0,0,0,0,0,0,0,0,0,0,0
LiBF4,2.292682927,293.15,0.462318443,w,0,0.5,0,0,0.5,0,0,0,0,0,0,0,0,0,0,0,0,0,0,0,0,0,0,0,0,0,0,0,0,0,0,0,0,0,0,0,0,0
LiBF4,2.365853659,293.15,0.5413812,w,0,0.5,0,0,0.5,0,0,0,0,0,0,0,0,0,0,0,0,0,0,0,0,0,0,0,0,0,0,0,0,0,0,0,0,0,0,0,0,0
LiBF4,2.414634146,293.15,0.625924911,w,0,0.5,0,0,0.5,0,0,0,0,0,0,0,0,0,0,0,0,0,0,0,0,0,0,0,0,0,0,0,0,0,0,0,0,0,0,0,0,0
LiBF4,2.43902439,293.15,0.70471362,w,0,0.5,0,0,0.5,0,0,0,0,0,0,0,0,0,0,0,0,0,0,0,0,0,0,0,0,0,0,0,0,0,0,0,0,0,0,0,0,0
LiBF4,2.43902439,293.15,0.788983283,w,0,0.5,0,0,0.5,0,0,0,0,0,0,0,0,0,0,0,0,0,0,0,0,0,0,0,0,0,0,0,0,0,0,0,0,0,0,0,0,0
LiBF4,2.414634146,293.15,0.889969855,w,0,0.5,0,0,0.5,0,0,0,0,0,0,0,0,0,0,0,0,0,0,0,0,0,0,0,0,0,0,0,0,0,0,0,0,0,0,0,0,0
LiBF4,2.365853659,293.15,0.990819403,w,0,0.5,0,0,0.5,0,0,0,0,0,0,0,0,0,0,0,0,0,0,0,0,0,0,0,0,0,0,0,0,0,0,0,0,0,0,0,0,0
LiBF4,2.317073171,293.15,1.102904905,w,0,0.5,0,0,0.5,0,0,0,0,0,0,0,0,0,0,0,0,0,0,0,0,0,0,0,0,0,0,0,0,0,0,0,0,0,0,0,0,0
LiBF4,2.243902439,293.15,1.231707317,w,0,0.5,0,0,0.5,0,0,0,0,0,0,0,0,0,0,0,0,0,0,0,0,0,0,0,0,0,0,0,0,0,0,0,0,0,0,0,0,0
LiBF4,2.146341463,293.15,1.360372705,w,0,0.5,0,0,0.5,0,0,0,0,0,0,0,0,0,0,0,0,0,0,0,0,0,0,0,0,0,0,0,0,0,0,0,0,0,0,0,0,0
LiBF4,2.024390244,293.15,1.505755001,w,0,0.5,0,0,0.5,0,0,0,0,0,0,0,0,0,0,0,0,0,0,0,0,0,0,0,0,0,0,0,0,0,0,0,0,0,0,0,0,0
LiBF4,1.902439024,293.15,1.656755275,w,0,0.5,0,0,0.5,0,0,0,0,0,0,0,0,0,0,0,0,0,0,0,0,0,0,0,0,0,0,0,0,0,0,0,0,0,0,0,0,0
LiBF4,1.731707317,293.15,1.863661277,w,0,0.5,0,0,0.5,0,0,0,0,0,0,0,0,0,0,0,0,0,0,0,0,0,0,0,0,0,0,0,0,0,0,0,0,0,0,0,0,0
LiBF4,1.585365854,293.15,2.048232392,w,0,0.5,0,0,0.5,0,0,0,0,0,0,0,0,0,0,0,0,0,0,0,0,0,0,0,0,0,0,0,0,0,0,0,0,0,0,0,0,0
LiBF4,0.435294118,233.15,0.258823529,w,0,0.7,0,0,0.3,0,0,0,0,0,0,0,0,0,0,0,0,0,0,0,0,0,0,0,0,0,0,0,0,0,0,0,0,0,0,0,0,0
LiBF4,0.458823529,233.15,0.335294118,w,0,0.7,0,0,0.3,0,0,0,0,0,0,0,0,0,0,0,0,0,0,0,0,0,0,0,0,0,0,0,0,0,0,0,0,0,0,0,0,0
LiBF4,0.461764706,233.15,0.411764706,w,0,0.7,0,0,0.3,0,0,0,0,0,0,0,0,0,0,0,0,0,0,0,0,0,0,0,0,0,0,0,0,0,0,0,0,0,0,0,0,0
LiBF4,0.45,233.15,0.505882353,w,0,0.7,0,0,0.3,0,0,0,0,0,0,0,0,0,0,0,0,0,0,0,0,0,0,0,0,0,0,0,0,0,0,0,0,0,0,0,0,0
LiBF4,0.429411765,233.15,0.594117647,w,0,0.7,0,0,0.3,0,0,0,0,0,0,0,0,0,0,0,0,0,0,0,0,0,0,0,0,0,0,0,0,0,0,0,0,0,0,0,0,0
LiBF4,0.405882353,233.15,0.676470588,w,0,0.7,0,0,0.3,0,0,0,0,0,0,0,0,0,0,0,0,0,0,0,0,0,0,0,0,0,0,0,0,0,0,0,0,0,0,0,0,0
LiBF4,0.376470588,233.15,0.770588235,w,0,0.7,0,0,0.3,0,0,0,0,0,0,0,0,0,0,0,0,0,0,0,0,0,0,0,0,0,0,0,0,0,0,0,0,0,0,0,0,0
LiBF4,0.341176471,233.15,0.870588235,w,0,0.7,0,0,0.3,0,0,0,0,0,0,0,0,0,0,0,0,0,0,0,0,0,0,0,0,0,0,0,0,0,0,0,0,0,0,0,0,0
LiBF4,0.302941176,233.15,0.982352941,w,0,0.7,0,0,0.3,0,0,0,0,0,0,0,0,0,0,0,0,0,0,0,0,0,0,0,0,0,0,0,0,0,0,0,0,0,0,0,0,0
LiBF4,0.264705882,233.15,1.094117647,w,0,0.7,0,0,0.3,0,0,0,0,0,0,0,0,0,0,0,0,0,0,0,0,0,0,0,0,0,0,0,0,0,0,0,0,0,0,0,0,0
LiBF4,0.223529412,233.15,1.223529412,w,0,0.7,0,0,0.3,0,0,0,0,0,0,0,0,0,0,0,0,0,0,0,0,0,0,0,0,0,0,0,0,0,0,0,0,0,0,0,0,0
LiBF4,0.185294118,233.15,1.358823529,w,0,0.7,0,0,0.3,0,0,0,0,0,0,0,0,0,0,0,0,0,0,0,0,0,0,0,0,0,0,0,0,0,0,0,0,0,0,0,0,0
LiBF4,0.15,233.15,1.511764706,w,0,0.7,0,0,0.3,0,0,0,0,0,0,0,0,0,0,0,0,0,0,0,0,0,0,0,0,0,0,0,0,0,0,0,0,0,0,0,0,0
LiBF4,0.117647059,233.15,1.676470588,w,0,0.7,0,0,0.3,0,0,0,0,0,0,0,0,0,0,0,0,0,0,0,0,0,0,0,0,0,0,0,0,0,0,0,0,0,0,0,0,0
LiBF4,0.082352941,233.15,1.870588235,w,0,0.7,0,0,0.3,0,0,0,0,0,0,0,0,0,0,0,0,0,0,0,0,0,0,0,0,0,0,0,0,0,0,0,0,0,0,0,0,0
LiBF4,0.061764706,233.15,2.052941176,w,0,0.7,0,0,0.3,0,0,0,0,0,0,0,0,0,0,0,0,0,0,0,0,0,0,0,0,0,0,0,0,0,0,0,0,0,0,0,0,0
LiBF4,2.525,293.15,0.255813953,w,0,0.7,0,0,0.3,0,0,0,0,0,0,0,0,0,0,0,0,0,0,0,0,0,0,0,0,0,0,0,0,0,0,0,0,0,0,0,0,0
LiBF4,2.75,293.15,0.337209302,w,0,0.7,0,0,0.3,0,0,0,0,0,0,0,0,0,0,0,0,0,0,0,0,0,0,0,0,0,0,0,0,0,0,0,0,0,0,0,0,0
LiBF4,2.9,293.15,0.418604651,w,0,0.7,0,0,0.3,0,0,0,0,0,0,0,0,0,0,0,0,0,0,0,0,0,0,0,0,0,0,0,0,0,0,0,0,0,0,0,0,0
LiBF4,3,293.15,0.5,w,0,0.7,0,0,0.3,0,0,0,0,0,0,0,0,0,0,0,0,0,0,0,0,0,0,0,0,0,0,0,0,0,0,0,0,0,0,0,0,0
LiBF4,3.025,293.15,0.593023256,w,0,0.7,0,0,0.3,0,0,0,0,0,0,0,0,0,0,0,0,0,0,0,0,0,0,0,0,0,0,0,0,0,0,0,0,0,0,0,0,0
LiBF4,3.025,293.15,0.674418605,w,0,0.7,0,0,0.3,0,0,0,0,0,0,0,0,0,0,0,0,0,0,0,0,0,0,0,0,0,0,0,0,0,0,0,0,0,0,0,0,0
LiBF4,2.975,293.15,0.76744186,w,0,0.7,0,0,0.3,0,0,0,0,0,0,0,0,0,0,0,0,0,0,0,0,0,0,0,0,0,0,0,0,0,0,0,0,0,0,0,0,0
LiBF4,2.9,293.15,0.872093023,w,0,0.7,0,0,0.3,0,0,0,0,0,0,0,0,0,0,0,0,0,0,0,0,0,0,0,0,0,0,0,0,0,0,0,0,0,0,0,0,0
LiBF4,2.8,293.15,0.976744186,w,0,0.7,0,0,0.3,0,0,0,0,0,0,0,0,0,0,0,0,0,0,0,0,0,0,0,0,0,0,0,0,0,0,0,0,0,0,0,0,0
LiBF4,2.675,293.15,1.093023256,w,0,0.7,0,0,0.3,0,0,0,0,0,0,0,0,0,0,0,0,0,0,0,0,0,0,0,0,0,0,0,0,0,0,0,0,0,0,0,0,0
LiBF4,2.525,293.15,1.220930233,w,0,0.7,0,0,0.3,0,0,0,0,0,0,0,0,0,0,0,0,0,0,0,0,0,0,0,0,0,0,0,0,0,0,0,0,0,0,0,0,0
LiBF4,2.35,293.15,1.360465116,w,0,0.7,0,0,0.3,0,0,0,0,0,0,0,0,0,0,0,0,0,0,0,0,0,0,0,0,0,0,0,0,0,0,0,0,0,0,0,0,0
LiBF4,2.175,293.15,1.505813953,w,0,0.7,0,0,0.3,0,0,0,0,0,0,0,0,0,0,0,0,0,0,0,0,0,0,0,0,0,0,0,0,0,0,0,0,0,0,0,0,0
LiBF4,1.975,293.15,1.674418605,w,0,0.7,0,0,0.3,0,0,0,0,0,0,0,0,0,0,0,0,0,0,0,0,0,0,0,0,0,0,0,0,0,0,0,0,0,0,0,0,0
LiBF4,1.75,293.15,1.872093023,w,0,0.7,0,0,0.3,0,0,0,0,0,0,0,0,0,0,0,0,0,0,0,0,0,0,0,0,0,0,0,0,0,0,0,0,0,0,0,0,0
LiBF4,1.575,293.15,2.046511628,w,0,0.7,0,0,0.3,0,0,0,0,0,0,0,0,0,0,0,0,0,0,0,0,0,0,0,0,0,0,0,0,0,0,0,0,0,0,0,0,0
LiPF6,0.811111111,233.15,0.24665328,w,0,0.5,0,0,0.5,0,0,0,0,0,0,0,0,0,0,0,0,0,0,0,0,0,0,0,0,0,0,0,0,0,0,0,0,0,0,0,0,0
LiPF6,0.911111111,233.15,0.358099063,w,0,0.5,0,0,0.5,0,0,0,0,0,0,0,0,0,0,0,0,0,0,0,0,0,0,0,0,0,0,0,0,0,0,0,0,0,0,0,0,0
LiPF6,0.933333333,233.15,0.435742972,w,0,0.5,0,0,0.5,0,0,0,0,0,0,0,0,0,0,0,0,0,0,0,0,0,0,0,0,0,0,0,0,0,0,0,0,0,0,0,0,0
LiPF6,0.918518519,233.15,0.520526551,w,0,0.5,0,0,0.5,0,0,0,0,0,0,0,0,0,0,0,0,0,0,0,0,0,0,0,0,0,0,0,0,0,0,0,0,0,0,0,0,0
LiPF6,0.881481481,233.15,0.624051763,w,0,0.5,0,0,0.5,0,0,0,0,0,0,0,0,0,0,0,0,0,0,0,0,0,0,0,0,0,0,0,0,0,0,0,0,0,0,0,0,0
LiPF6,0.807407407,233.15,0.740740741,w,0,0.5,0,0,0.5,0,0,0,0,0,0,0,0,0,0,0,0,0,0,0,0,0,0,0,0,0,0,0,0,0,0,0,0,0,0,0,0,0
LiPF6,0.703703704,233.15,0.87037037,w,0,0.5,0,0,0.5,0,0,0,0,0,0,0,0,0,0,0,0,0,0,0,0,0,0,0,0,0,0,0,0,0,0,0,0,0,0,0,0,0
LiPF6,0.555555556,233.15,1.037483266,w,0,0.5,0,0,0.5,0,0,0,0,0,0,0,0,0,0,0,0,0,0,0,0,0,0,0,0,0,0,0,0,0,0,0,0,0,0,0,0,0
LiPF6,0.374074074,233.15,1.241744757,w,0,0.5,0,0,0.5,0,0,0,0,0,0,0,0,0,0,0,0,0,0,0,0,0,0,0,0,0,0,0,0,0,0,0,0,0,0,0,0,0
LiPF6,0.225925926,233.15,1.46307452,w,0,0.5,0,0,0.5,0,0,0,0,0,0,0,0,0,0,0,0,0,0,0,0,0,0,0,0,0,0,0,0,0,0,0,0,0,0,0,0,0
LiPF6,0.118518519,233.15,1.707273539,w,0,0.5,0,0,0.5,0,0,0,0,0,0,0,0,0,0,0,0,0,0,0,0,0,0,0,0,0,0,0,0,0,0,0,0,0,0,0,0,0
LiPF6,0.059259259,233.15,1.907853637,w,0,0.5,0,0,0.5,0,0,0,0,0,0,0,0,0,0,0,0,0,0,0,0,0,0,0,0,0,0,0,0,0,0,0,0,0,0,0,0,0
LiPF6,0.033333333,233.15,2.107429719,w,0,0.5,0,0,0.5,0,0,0,0,0,0,0,0,0,0,0,0,0,0,0,0,0,0,0,0,0,0,0,0,0,0,0,0,0,0,0,0,0
LiPF6,0.014814815,233.15,2.306782686,w,0,0.5,0,0,0.5,0,0,0,0,0,0,0,0,0,0,0,0,0,0,0,0,0,0,0,0,0,0,0,0,0,0,0,0,0,0,0,0,0
LiPF6,4.487804878,293.15,0.294875308,w,0,0.5,0,0,0.5,0,0,0,0,0,0,0,0,0,0,0,0,0,0,0,0,0,0,0,0,0,0,0,0,0,0,0,0,0,0,0,0,0
LiPF6,5.463414634,293.15,0.412715813,w,0,0.5,0,0,0.5,0,0,0,0,0,0,0,0,0,0,0,0,0,0,0,0,0,0,0,0,0,0,0,0,0,0,0,0,0,0,0,0,0
LiPF6,5.951219512,293.15,0.499725952,w,0,0.5,0,0,0.5,0,0,0,0,0,0,0,0,0,0,0,0,0,0,0,0,0,0,0,0,0,0,0,0,0,0,0,0,0,0,0,0,0
LiPF6,6.341463415,293.15,0.591805974,w,0,0.5,0,0,0.5,0,0,0,0,0,0,0,0,0,0,0,0,0,0,0,0,0,0,0,0,0,0,0,0,0,0,0,0,0,0,0,0,0
LiPF6,6.609756098,293.15,0.688818854,w,0,0.5,0,0,0.5,0,0,0,0,0,0,0,0,0,0,0,0,0,0,0,0,0,0,0,0,0,0,0,0,0,0,0,0,0,0,0,0,0
LiPF6,6.756097561,293.15,0.802000548,w,0,0.5,0,0,0.5,0,0,0,0,0,0,0,0,0,0,0,0,0,0,0,0,0,0,0,0,0,0,0,0,0,0,0,0,0,0,0,0,0
LiPF6,6.731707317,293.15,0.931077007,w,0,0.5,0,0,0.5,0,0,0,0,0,0,0,0,0,0,0,0,0,0,0,0,0,0,0,0,0,0,0,0,0,0,0,0,0,0,0,0,0
LiPF6,6.487804878,293.15,1.092628117,w,0,0.5,0,0,0.5,0,0,0,0,0,0,0,0,0,0,0,0,0,0,0,0,0,0,0,0,0,0,0,0,0,0,0,0,0,0,0,0,0
LiPF6,5.926829268,293.15,1.286105782,w,0,0.5,0,0,0.5,0,0,0,0,0,0,0,0,0,0,0,0,0,0,0,0,0,0,0,0,0,0,0,0,0,0,0,0,0,0,0,0,0
LiPF6,5.146341463,293.15,1.500822143,w,0,0.5,0,0,0.5,0,0,0,0,0,0,0,0,0,0,0,0,0,0,0,0,0,0,0,0,0,0,0,0,0,0,0,0,0,0,0,0,0
LiPF6,4.341463415,293.15,1.732255412,w,0,0.5,0,0,0.5,0,0,0,0,0,0,0,0,0,0,0,0,0,0,0,0,0,0,0,0,0,0,0,0,0,0,0,0,0,0,0,0,0
LiPF6,3.56097561,293.15,1.935735818,w,0,0.5,0,0,0.5,0,0,0,0,0,0,0,0,0,0,0,0,0,0,0,0,0,0,0,0,0,0,0,0,0,0,0,0,0,0,0,0,0
LiPF6,2.951219512,293.15,2.128939435,w,0,0.5,0,0,0.5,0,0,0,0,0,0,0,0,0,0,0,0,0,0,0,0,0,0,0,0,0,0,0,0,0,0,0,0,0,0,0,0,0
LiPF6,2.365853659,293.15,2.316662099,w,0,0.5,0,0,0.5,0,0,0,0,0,0,0,0,0,0,0,0,0,0,0,0,0,0,0,0,0,0,0,0,0,0,0,0,0,0,0,0,0
LiPF6,0.222641509,233.15,0.205728575,w,0,0.3,0,0,0.7,0,0,0,0,0,0,0,0,0,0,0,0,0,0,0,0,0,0,0,0,0,0,0,0,0,0,0,0,0,0,0,0,0
LiPF6,0.260377358,233.15,0.28517845,w,0,0.3,0,0,0.7,0,0,0,0,0,0,0,0,0,0,0,0,0,0,0,0,0,0,0,0,0,0,0,0,0,0,0,0,0,0,0,0,0
LiPF6,0.283018868,233.15,0.358149579,w,0,0.3,0,0,0.7,0,0,0,0,0,0,0,0,0,0,0,0,0,0,0,0,0,0,0,0,0,0,0,0,0,0,0,0,0,0,0,0,0
LiPF6,0.301886792,233.15,0.455103433,w,0,0.3,0,0,0.7,0,0,0,0,0,0,0,0,0,0,0,0,0,0,0,0,0,0,0,0,0,0,0,0,0,0,0,0,0,0,0,0,0
LiPF6,0.313207547,233.15,0.533757672,w,0,0.3,0,0,0.7,0,0,0,0,0,0,0,0,0,0,0,0,0,0,0,0,0,0,0,0,0,0,0,0,0,0,0,0,0,0,0,0,0
LiPF6,0.316981132,233.15,0.618208684,w,0,0.3,0,0,0.7,0,0,0,0,0,0,0,0,0,0,0,0,0,0,0,0,0,0,0,0,0,0,0,0,0,0,0,0,0,0,0,0,0
LiPF6,0.316981132,233.15,0.70857013,w,0,0.3,0,0,0.7,0,0,0,0,0,0,0,0,0,0,0,0,0,0,0,0,0,0,0,0,0,0,0,0,0,0,0,0,0,0,0,0,0
LiPF6,0.313207547,233.15,0.816890202,w,0,0.3,0,0,0.7,0,0,0,0,0,0,0,0,0,0,0,0,0,0,0,0,0,0,0,0,0,0,0,0,0,0,0,0,0,0,0,0,0
LiPF6,0.305660377,233.15,0.931120709,w,0,0.3,0,0,0.7,0,0,0,0,0,0,0,0,0,0,0,0,0,0,0,0,0,0,0,0,0,0,0,0,0,0,0,0,0,0,0,0,0
LiPF6,0.290566038,233.15,1.051147988,w,0,0.3,0,0,0.7,0,0,0,0,0,0,0,0,0,0,0,0,0,0,0,0,0,0,0,0,0,0,0,0,0,0,0,0,0,0,0,0,0
LiPF6,0.271698113,233.15,1.21323028,w,0,0.3,0,0,0.7,0,0,0,0,0,0,0,0,0,0,0,0,0,0,0,0,0,0,0,0,0,0,0,0,0,0,0,0,0,0,0,0,0
LiPF6,0.249056604,233.15,1.35712662,w,0,0.3,0,0,0.7,0,0,0,0,0,0,0,0,0,0,0,0,0,0,0,0,0,0,0,0,0,0,0,0,0,0,0,0,0,0,0,0,0
LiPF6,0.230188679,233.15,1.495112526,w,0,0.3,0,0,0.7,0,0,0,0,0,0,0,0,0,0,0,0,0,0,0,0,0,0,0,0,0,0,0,0,0,0,0,0,0,0,0,0,0
LiPF6,0.20754717,233.15,1.626960673,w,0,0.3,0,0,0.7,0,0,0,0,0,0,0,0,0,0,0,0,0,0,0,0,0,0,0,0,0,0,0,0,0,0,0,0,0,0,0,0,0
LiPF6,0.173584906,233.15,1.860877472,w,0,0.3,0,0,0.7,0,0,0,0,0,0,0,0,0,0,0,0,0,0,0,0,0,0,0,0,0,0,0,0,0,0,0,0,0,0,0,0,0
LiPF6,0.143396226,233.15,2.040691066,w,0,0.3,0,0,0.7,0,0,0,0,0,0,0,0,0,0,0,0,0,0,0,0,0,0,0,0,0,0,0,0,0,0,0,0,0,0,0,0,0
LiPF6,0.84379282,293.15,0.202247191,w,0,0.3,0,0,0.7,0,0,0,0,0,0,0,0,0,0,0,0,0,0,0,0,0,0,0,0,0,0,0,0,0,0,0,0,0,0,0,0,0
LiPF6,1.01068786,293.15,0.280898876,w,0,0.3,0,0,0.7,0,0,0,0,0,0,0,0,0,0,0,0,0,0,0,0,0,0,0,0,0,0,0,0,0,0,0,0,0,0,0,0,0
LiPF6,1.129076459,293.15,0.353932584,w,0,0.3,0,0,0.7,0,0,0,0,0,0,0,0,0,0,0,0,0,0,0,0,0,0,0,0,0,0,0,0,0,0,0,0,0,0,0,0,0
LiPF6,1.246642916,293.15,0.443820225,w,0,0.3,0,0,0.7,0,0,0,0,0,0,0,0,0,0,0,0,0,0,0,0,0,0,0,0,0,0,0,0,0,0,0,0,0,0,0,0,0
LiPF6,1.340093176,293.15,0.528089888,w,0,0.3,0,0,0.7,0,0,0,0,0,0,0,0,0,0,0,0,0,0,0,0,0,0,0,0,0,0,0,0,0,0,0,0,0,0,0,0,0
LiPF6,1.40942724,293.15,0.606741573,w,0,0.3,0,0,0.7,0,0,0,0,0,0,0,0,0,0,0,0,0,0,0,0,0,0,0,0,0,0,0,0,0,0,0,0,0,0,0,0,0
LiPF6,1.453548918,293.15,0.702247191,w,0,0.3,0,0,0.7,0,0,0,0,0,0,0,0,0,0,0,0,0,0,0,0,0,0,0,0,0,0,0,0,0,0,0,0,0,0,0,0,0
LiPF6,1.473006303,293.15,0.803370787,w,0,0.3,0,0,0.7,0,0,0,0,0,0,0,0,0,0,0,0,0,0,0,0,0,0,0,0,0,0,0,0,0,0,0,0,0,0,0,0,0
LiPF6,1.51603179,293.15,0.921348315,w,0,0.3,0,0,0.7,0,0,0,0,0,0,0,0,0,0,0,0,0,0,0,0,0,0,0,0,0,0,0,0,0,0,0,0,0,0,0,0,0
LiPF6,1.534392984,293.15,1.04494382,w,0,0.3,0,0,0.7,0,0,0,0,0,0,0,0,0,0,0,0,0,0,0,0,0,0,0,0,0,0,0,0,0,0,0,0,0,0,0,0,0
LiPF6,1.502329405,293.15,1.202247191,w,0,0.3,0,0,0.7,0,0,0,0,0,0,0,0,0,0,0,0,0,0,0,0,0,0,0,0,0,0,0,0,0,0,0,0,0,0,0,0,0
LiPF6,1.495204166,293.15,1.348314607,w,0,0.3,0,0,0.7,0,0,0,0,0,0,0,0,0,0,0,0,0,0,0,0,0,0,0,0,0,0,0,0,0,0,0,0,0,0,0,0,0
LiPF6,1.46396273,293.15,1.488764045,w,0,0.3,0,0,0.7,0,0,0,0,0,0,0,0,0,0,0,0,0,0,0,0,0,0,0,0,0,0,0,0,0,0,0,0,0,0,0,0,0
LiPF6,1.408879145,293.15,1.617977528,w,0,0.3,0,0,0.7,0,0,0,0,0,0,0,0,0,0,0,0,0,0,0,0,0,0,0,0,0,0,0,0,0,0,0,0,0,0,0,0,0
LiPF6,1.299808167,293.15,1.853932584,w,0,0.3,0,0,0.7,0,0,0,0,0,0,0,0,0,0,0,0,0,0,0,0,0,0,0,0,0,0,0,0,0,0,0,0,0,0,0,0,0
LiPF6,1.217867909,293.15,2.033707865,w,0,0.7,0,0,0.3,0,0,0,0,0,0,0,0,0,0,0,0,0,0,0,0,0,0,0,0,0,0,0,0,0,0,0,0,0,0,0,0,0
LiPF6,0.694117647,233.15,0.305882353,w,0,0.7,0,0,0.3,0,0,0,0,0,0,0,0,0,0,0,0,0,0,0,0,0,0,0,0,0,0,0,0,0,0,0,0,0,0,0,0,0
LiPF6,0.738235294,233.15,0.4,w,0,0.7,0,0,0.3,0,0,0,0,0,0,0,0,0,0,0,0,0,0,0,0,0,0,0,0,0,0,0,0,0,0,0,0,0,0,0,0,0
LiPF6,0.735294118,233.15,0.482352941,w,0,0.7,0,0,0.3,0,0,0,0,0,0,0,0,0,0,0,0,0,0,0,0,0,0,0,0,0,0,0,0,0,0,0,0,0,0,0,0,0
LiPF6,0.705882353,233.15,0.570588235,w,0,0.7,0,0,0.3,0,0,0,0,0,0,0,0,0,0,0,0,0,0,0,0,0,0,0,0,0,0,0,0,0,0,0,0,0,0,0,0,0
LiPF6,0.652941176,233.15,0.664705882,w,0,0.7,0,0,0.3,0,0,0,0,0,0,0,0,0,0,0,0,0,0,0,0,0,0,0,0,0,0,0,0,0,0,0,0,0,0,0,0,0
LiPF6,0.570588235,233.15,0.776470588,w,0,0.7,0,0,0.3,0,0,0,0,0,0,0,0,0,0,0,0,0,0,0,0,0,0,0,0,0,0,0,0,0,0,0,0,0,0,0,0,0
LiPF6,0.464705882,233.15,0.905882353,w,0,0.7,0,0,0.3,0,0,0,0,0,0,0,0,0,0,0,0,0,0,0,0,0,0,0,0,0,0,0,0,0,0,0,0,0,0,0,0,0
LiPF6,0.338235294,233.15,1.064705882,w,0,0.7,0,0,0.3,0,0,0,0,0,0,0,0,0,0,0,0,0,0,0,0,0,0,0,0,0,0,0,0,0,0,0,0,0,0,0,0,0
LiPF6,0.211764706,233.15,1.247058824,w,0,0.7,0,0,0.3,0,0,0,0,0,0,0,0,0,0,0,0,0,0,0,0,0,0,0,0,0,0,0,0,0,0,0,0,0,0,0,0,0
LiPF6,0.108823529,233.15,1.464705882,w,0,0.7,0,0,0.3,0,0,0,0,0,0,0,0,0,0,0,0,0,0,0,0,0,0,0,0,0,0,0,0,0,0,0,0,0,0,0,0,0
LiPF6,0.044117647,233.15,1.7,w,0,0.7,0,0,0.3,0,0,0,0,0,0,0,0,0,0,0,0,0,0,0,0,0,0,0,0,0,0,0,0,0,0,0,0,0,0,0,0,0
LiPF6,0.014705882,233.15,1.911764706,w,0,0.7,0,0,0.3,0,0,0,0,0,0,0,0,0,0,0,0,0,0,0,0,0,0,0,0,0,0,0,0,0,0,0,0,0,0,0,0,0
LiPF6,0.002941176,233.15,2.117647059,w,0,0.7,0,0,0.3,0,0,0,0,0,0,0,0,0,0,0,0,0,0,0,0,0,0,0,0,0,0,0,0,0,0,0,0,0,0,0,0,0
LiPF6,0,233.15,2.3,w,0,0.7,0,0,0.3,0,0,0,0,0,0,0,0,0,0,0,0,0,0,0,0,0,0,0,0,0,0,0,0,0,0,0,0,0,0,0,0,0
LiPF6,4.8,293.15,0.308139535,w,0,0.7,0,0,0.3,0,0,0,0,0,0,0,0,0,0,0,0,0,0,0,0,0,0,0,0,0,0,0,0,0,0,0,0,0,0,0,0,0
LiPF6,5.55,293.15,0.401162791,w,0,0.7,0,0,0.3,0,0,0,0,0,0,0,0,0,0,0,0,0,0,0,0,0,0,0,0,0,0,0,0,0,0,0,0,0,0,0,0,0
LiPF6,6,293.15,0.48255814,w,0,0.7,0,0,0.3,0,0,0,0,0,0,0,0,0,0,0,0,0,0,0,0,0,0,0,0,0,0,0,0,0,0,0,0,0,0,0,0,0
LiPF6,6.275,293.15,0.569767442,w,0,0.7,0,0,0.3,0,0,0,0,0,0,0,0,0,0,0,0,0,0,0,0,0,0,0,0,0,0,0,0,0,0,0,0,0,0,0,0,0
LiPF6,6.5,293.15,0.668604651,w,0,0.7,0,0,0.3,0,0,0,0,0,0,0,0,0,0,0,0,0,0,0,0,0,0,0,0,0,0,0,0,0,0,0,0,0,0,0,0,0
LiPF6,6.625,293.15,0.779069767,w,0,0.7,0,0,0.3,0,0,0,0,0,0,0,0,0,0,0,0,0,0,0,0,0,0,0,0,0,0,0,0,0,0,0,0,0,0,0,0,0
LiPF6,6.4,293.15,0.906976744,w,0,0.7,0,0,0.3,0,0,0,0,0,0,0,0,0,0,0,0,0,0,0,0,0,0,0,0,0,0,0,0,0,0,0,0,0,0,0,0,0
LiPF6,6.025,293.15,1.069767442,w,0,0.7,0,0,0.3,0,0,0,0,0,0,0,0,0,0,0,0,0,0,0,0,0,0,0,0,0,0,0,0,0,0,0,0,0,0,0,0,0
LiPF6,5.4,293.15,1.25,w,0,0.7,0,0,0.3,0,0,0,0,0,0,0,0,0,0,0,0,0,0,0,0,0,0,0,0,0,0,0,0,0,0,0,0,0,0,0,0,0
LiPF6,4.475,293.15,1.459302326,w,0,0.7,0,0,0.3,0,0,0,0,0,0,0,0,0,0,0,0,0,0,0,0,0,0,0,0,0,0,0,0,0,0,0,0,0,0,0,0,0
LiPF6,3.525,293.15,1.697674419,w,0,0.7,0,0,0.3,0,0,0,0,0,0,0,0,0,0,0,0,0,0,0,0,0,0,0,0,0,0,0,0,0,0,0,0,0,0,0,0,0
LiPF6,2.8,293.15,1.906976744,w,0,0.7,0,0,0.3,0,0,0,0,0,0,0,0,0,0,0,0,0,0,0,0,0,0,0,0,0,0,0,0,0,0,0,0,0,0,0,0,0
LiPF6,2.2,293.15,2.11627907,w,0,0.7,0,0,0.3,0,0,0,0,0,0,0,0,0,0,0,0,0,0,0,0,0,0,0,0,0,0,0,0,0,0,0,0,0,0,0,0,0
LiPF6,1.725,293.15,2.296511628,w,0,0.7,0,0,0.3,0,0,0,0,0,0,0,0,0,0,0,0,0,0,0,0,0,0,0,0,0,0,0,0,0,0,0,0,0,0,0,0,0
LiBF4,0.389130435,233.15,0.3,w,0,0.9,0,0,0.1,0,0,0,0,0,0,0,0,0,0,0,0,0,0,0,0,0,0,0,0,0,0,0,0,0,0,0,0,0,0,0,0,0
LiBF4,0.395652174,233.15,0.358823529,w,0,0.9,0,0,0.1,0,0,0,0,0,0,0,0,0,0,0,0,0,0,0,0,0,0,0,0,0,0,0,0,0,0,0,0,0,0,0,0,0
LiBF4,0.389130435,233.15,0.435294118,w,0,0.9,0,0,0.1,0,0,0,0,0,0,0,0,0,0,0,0,0,0,0,0,0,0,0,0,0,0,0,0,0,0,0,0,0,0,0,0,0
LiBF4,0.373913043,233.15,0.511764706,w,0,0.9,0,0,0.1,0,0,0,0,0,0,0,0,0,0,0,0,0,0,0,0,0,0,0,0,0,0,0,0,0,0,0,0,0,0,0,0,0
LiBF4,0.35,233.15,0.594117647,w,0,0.9,0,0,0.1,0,0,0,0,0,0,0,0,0,0,0,0,0,0,0,0,0,0,0,0,0,0,0,0,0,0,0,0,0,0,0,0,0
LiBF4,0.323913043,233.15,0.682352941,w,0,0.9,0,0,0.1,0,0,0,0,0,0,0,0,0,0,0,0,0,0,0,0,0,0,0,0,0,0,0,0,0,0,0,0,0,0,0,0,0
LiBF4,0.289130435,233.15,0.776470588,w,0,0.9,0,0,0.1,0,0,0,0,0,0,0,0,0,0,0,0,0,0,0,0,0,0,0,0,0,0,0,0,0,0,0,0,0,0,0,0,0
LiBF4,0.256521739,233.15,0.876470588,w,0,0.9,0,0,0.1,0,0,0,0,0,0,0,0,0,0,0,0,0,0,0,0,0,0,0,0,0,0,0,0,0,0,0,0,0,0,0,0,0
LiBF4,0.22173913,233.15,0.982352941,w,0,0.9,0,0,0.1,0,0,0,0,0,0,0,0,0,0,0,0,0,0,0,0,0,0,0,0,0,0,0,0,0,0,0,0,0,0,0,0,0
LiBF4,0.182608696,233.15,1.105882353,w,0,0.9,0,0,0.1,0,0,0,0,0,0,0,0,0,0,0,0,0,0,0,0,0,0,0,0,0,0,0,0,0,0,0,0,0,0,0,0,0
LiBF4,0.143478261,233.15,1.252941176,w,0,0.9,0,0,0.1,0,0,0,0,0,0,0,0,0,0,0,0,0,0,0,0,0,0,0,0,0,0,0,0,0,0,0,0,0,0,0,0,0
LiBF4,0.113043478,233.15,1.388235294,w,0,0.9,0,0,0.1,0,0,0,0,0,0,0,0,0,0,0,0,0,0,0,0,0,0,0,0,0,0,0,0,0,0,0,0,0,0,0,0,0
LiBF4,0.084782609,233.15,1.547058824,w,0,0.9,0,0,0.1,0,0,0,0,0,0,0,0,0,0,0,0,0,0,0,0,0,0,0,0,0,0,0,0,0,0,0,0,0,0,0,0,0
LiBF4,0.060869565,233.15,1.717647059,w,0,0.9,0,0,0.1,0,0,0,0,0,0,0,0,0,0,0,0,0,0,0,0,0,0,0,0,0,0,0,0,0,0,0,0,0,0,0,0,0
LiBF4,0.036956522,233.15,1.964705882,w,0,0.9,0,0,0.1,0,0,0,0,0,0,0,0,0,0,0,0,0,0,0,0,0,0,0,0,0,0,0,0,0,0,0,0,0,0,0,0,0
LiBF4,0.023913043,233.15,2.170588235,w,0,0.9,0,0,0.1,0,0,0,0,0,0,0,0,0,0,0,0,0,0,0,0,0,0,0,0,0,0,0,0,0,0,0,0,0,0,0,0,0
LiBF4,3,293.15,0.3,w,0,0.9,0,0,0.1,0,0,0,0,0,0,0,0,0,0,0,0,0,0,0,0,0,0,0,0,0,0,0,0,0,0,0,0,0,0,0,0,0
LiBF4,3.153846154,293.15,0.358823529,w,0,0.9,0,0,0.1,0,0,0,0,0,0,0,0,0,0,0,0,0,0,0,0,0,0,0,0,0,0,0,0,0,0,0,0,0,0,0,0,0
LiBF4,3.307692308,293.15,0.435294118,w,0,0.9,0,0,0.1,0,0,0,0,0,0,0,0,0,0,0,0,0,0,0,0,0,0,0,0,0,0,0,0,0,0,0,0,0,0,0,0,0
LiBF4,3.358974359,293.15,0.511764706,w,0,0.9,0,0,0.1,0,0,0,0,0,0,0,0,0,0,0,0,0,0,0,0,0,0,0,0,0,0,0,0,0,0,0,0,0,0,0,0,0
LiBF4,3.358974359,293.15,0.6,w,0,0.9,0,0,0.1,0,0,0,0,0,0,0,0,0,0,0,0,0,0,0,0,0,0,0,0,0,0,0,0,0,0,0,0,0,0,0,0,0
LiBF4,3.307692308,293.15,0.682352941,w,0,0.9,0,0,0.1,0,0,0,0,0,0,0,0,0,0,0,0,0,0,0,0,0,0,0,0,0,0,0,0,0,0,0,0,0,0,0,0,0
LiBF4,3.230769231,293.15,0.782352941,w,0,0.9,0,0,0.1,0,0,0,0,0,0,0,0,0,0,0,0,0,0,0,0,0,0,0,0,0,0,0,0,0,0,0,0,0,0,0,0,0
LiBF4,3.128205128,293.15,0.882352941,w,0,0.9,0,0,0.1,0,0,0,0,0,0,0,0,0,0,0,0,0,0,0,0,0,0,0,0,0,0,0,0,0,0,0,0,0,0,0,0,0
LiBF4,2.974358974,293.15,0.982352941,w,0,0.9,0,0,0.1,0,0,0,0,0,0,0,0,0,0,0,0,0,0,0,0,0,0,0,0,0,0,0,0,0,0,0,0,0,0,0,0,0
LiBF4,2.794871795,293.15,1.111764706,w,0,0.9,0,0,0.1,0,0,0,0,0,0,0,0,0,0,0,0,0,0,0,0,0,0,0,0,0,0,0,0,0,0,0,0,0,0,0,0,0
LiBF4,2.564102564,293.15,1.258823529,w,0,0.9,0,0,0.1,0,0,0,0,0,0,0,0,0,0,0,0,0,0,0,0,0,0,0,0,0,0,0,0,0,0,0,0,0,0,0,0,0
LiBF4,2.333333333,293.15,1.4,w,0,0.9,0,0,0.1,0,0,0,0,0,0,0,0,0,0,0,0,0,0,0,0,0,0,0,0,0,0,0,0,0,0,0,0,0,0,0,0,0
LiBF4,2.102564103,293.15,1.558823529,w,0,0.9,0,0,0.1,0,0,0,0,0,0,0,0,0,0,0,0,0,0,0,0,0,0,0,0,0,0,0,0,0,0,0,0,0,0,0,0,0
LiBF4,1.846153846,293.15,1.729411765,w,0,0.9,0,0,0.1,0,0,0,0,0,0,0,0,0,0,0,0,0,0,0,0,0,0,0,0,0,0,0,0,0,0,0,0,0,0,0,0,0
LiBF4,1.538461538,293.15,1.976470588,w,0,0.9,0,0,0.1,0,0,0,0,0,0,0,0,0,0,0,0,0,0,0,0,0,0,0,0,0,0,0,0,0,0,0,0,0,0,0,0,0
LiBF4,1.307692308,293.15,2.188235294,w,0,0.9,0,0,0.1,0,0,0,0,0,0,0,0,0,0,0,0,0,0,0,0,0,0,0,0,0,0,0,0,0,0,0,0,0,0,0,0,0
LiPF6,5.278,332.15,2.3241,w,0,1,0,0,0,0,0,0,0,0,0,0,0,0,0,0,0,0,0,0,0,0,0,0,0,0,0,0,0,0,0,0,0,0,0,0,0,0
LiPF6,6.288,332.15,2.1256,w,0,1,0,0,0,0,0,0,0,0,0,0,0,0,0,0,0,0,0,0,0,0,0,0,0,0,0,0,0,0,0,0,0,0,0,0,0,0
LiPF6,7.365,332.15,1.9123,w,0,1,0,0,0,0,0,0,0,0,0,0,0,0,0,0,0,0,0,0,0,0,0,0,0,0,0,0,0,0,0,0,0,0,0,0,0,0
LiPF6,8.679,332.15,1.6827,w,0,1,0,0,0,0,0,0,0,0,0,0,0,0,0,0,0,0,0,0,0,0,0,0,0,0,0,0,0,0,0,0,0,0,0,0,0,0
LiPF6,10.05,332.15,1.445,w,0,1,0,0,0,0,0,0,0,0,0,0,0,0,0,0,0,0,0,0,0,0,0,0,0,0,0,0,0,0,0,0,0,0,0,0,0,0
LiPF6,11.25,332.15,1.2341,w,0,1,0,0,0,0,0,0,0,0,0,0,0,0,0,0,0,0,0,0,0,0,0,0,0,0,0,0,0,0,0,0,0,0,0,0,0,0
LiPF6,11.95,332.15,1.0609,w,0,1,0,0,0,0,0,0,0,0,0,0,0,0,0,0,0,0,0,0,0,0,0,0,0,0,0,0,0,0,0,0,0,0,0,0,0,0
LiPF6,12.29,332.15,0.9089,w,0,1,0,0,0,0,0,0,0,0,0,0,0,0,0,0,0,0,0,0,0,0,0,0,0,0,0,0,0,0,0,0,0,0,0,0,0,0
LiPF6,12.27,332.15,0.7799,w,0,1,0,0,0,0,0,0,0,0,0,0,0,0,0,0,0,0,0,0,0,0,0,0,0,0,0,0,0,0,0,0,0,0,0,0,0,0
LiPF6,11.96,332.15,0.6659,w,0,1,0,0,0,0,0,0,0,0,0,0,0,0,0,0,0,0,0,0,0,0,0,0,0,0,0,0,0,0,0,0,0,0,0,0,0,0
LiPF6,11.41,332.15,0.5661,w,0,1,0,0,0,0,0,0,0,0,0,0,0,0,0,0,0,0,0,0,0,0,0,0,0,0,0,0,0,0,0,0,0,0,0,0,0,0
LiPF6,10.67,332.15,0.4759,w,0,1,0,0,0,0,0,0,0,0,0,0,0,0,0,0,0,0,0,0,0,0,0,0,0,0,0,0,0,0,0,0,0,0,0,0,0,0
LiPF6,9.766,332.15,0.3958,w,0,1,0,0,0,0,0,0,0,0,0,0,0,0,0,0,0,0,0,0,0,0,0,0,0,0,0,0,0,0,0,0,0,0,0,0,0,0
LiPF6,7.99,332.15,0.2801,w,0,1,0,0,0,0,0,0,0,0,0,0,0,0,0,0,0,0,0,0,0,0,0,0,0,0,0,0,0,0,0,0,0,0,0,0,0,0
LiPF6,3.833,322.35,2.3241,w,0,1,0,0,0,0,0,0,0,0,0,0,0,0,0,0,0,0,0,0,0,0,0,0,0,0,0,0,0,0,0,0,0,0,0,0,0,0
LiPF6,4.674,322.35,2.1256,w,0,1,0,0,0,0,0,0,0,0,0,0,0,0,0,0,0,0,0,0,0,0,0,0,0,0,0,0,0,0,0,0,0,0,0,0,0,0
LiPF6,5.673,322.35,1.9123,w,0,1,0,0,0,0,0,0,0,0,0,0,0,0,0,0,0,0,0,0,0,0,0,0,0,0,0,0,0,0,0,0,0,0,0,0,0,0
LiPF6,6.815,322.35,1.6827,w,0,1,0,0,0,0,0,0,0,0,0,0,0,0,0,0,0,0,0,0,0,0,0,0,0,0,0,0,0,0,0,0,0,0,0,0,0,0
LiPF6,8.127,322.35,1.445,w,0,1,0,0,0,0,0,0,0,0,0,0,0,0,0,0,0,0,0,0,0,0,0,0,0,0,0,0,0,0,0,0,0,0,0,0,0,0
LiPF6,9.225,322.35,1.2341,w,0,1,0,0,0,0,0,0,0,0,0,0,0,0,0,0,0,0,0,0,0,0,0,0,0,0,0,0,0,0,0,0,0,0,0,0,0,0
LiPF6,9.959,322.35,1.0609,w,0,1,0,0,0,0,0,0,0,0,0,0,0,0,0,0,0,0,0,0,0,0,0,0,0,0,0,0,0,0,0,0,0,0,0,0,0,0
LiPF6,10.37,322.35,0.9089,w,0,1,0,0,0,0,0,0,0,0,0,0,0,0,0,0,0,0,0,0,0,0,0,0,0,0,0,0,0,0,0,0,0,0,0,0,0,0
LiPF6,10.44,322.35,0.7799,w,0,1,0,0,0,0,0,0,0,0,0,0,0,0,0,0,0,0,0,0,0,0,0,0,0,0,0,0,0,0,0,0,0,0,0,0,0,0
LiPF6,10.24,322.35,0.6659,w,0,1,0,0,0,0,0,0,0,0,0,0,0,0,0,0,0,0,0,0,0,0,0,0,0,0,0,0,0,0,0,0,0,0,0,0,0,0
LiPF6,9.816,322.35,0.5661,w,0,1,0,0,0,0,0,0,0,0,0,0,0,0,0,0,0,0,0,0,0,0,0,0,0,0,0,0,0,0,0,0,0,0,0,0,0,0
LiPF6,9.227,322.35,0.4759,w,0,1,0,0,0,0,0,0,0,0,0,0,0,0,0,0,0,0,0,0,0,0,0,0,0,0,0,0,0,0,0,0,0,0,0,0,0,0
LiPF6,8.47,322.35,0.3958,w,0,1,0,0,0,0,0,0,0,0,0,0,0,0,0,0,0,0,0,0,0,0,0,0,0,0,0,0,0,0,0,0,0,0,0,0,0,0
LiPF6,6.954,322.35,0.2801,w,0,1,0,0,0,0,0,0,0,0,0,0,0,0,0,0,0,0,0,0,0,0,0,0,0,0,0,0,0,0,0,0,0,0,0,0,0,0
LiPF6,2.608,312.45,2.3241,w,0,1,0,0,0,0,0,0,0,0,0,0,0,0,0,0,0,0,0,0,0,0,0,0,0,0,0,0,0,0,0,0,0,0,0,0,0,0
LiPF6,3.288,312.45,2.1256,w,0,1,0,0,0,0,0,0,0,0,0,0,0,0,0,0,0,0,0,0,0,0,0,0,0,0,0,0,0,0,0,0,0,0,0,0,0,0
LiPF6,4.136,312.45,1.9123,w,0,1,0,0,0,0,0,0,0,0,0,0,0,0,0,0,0,0,0,0,0,0,0,0,0,0,0,0,0,0,0,0,0,0,0,0,0,0
